Repository: Green-zy/A-Generalized-Constitutive-Model-for-Porous-Titanium-Alloy

# A Generalized Constitutive Model for Porous Titanium Alloy

#### By Yun Zhou (zhou165@usc.edu)
___

## 1. Description & Objective

The goal of this project is to predict a generalized constitutive model for porous titanium alloy, based on two sets of constitutive data with 26% and 36% porosity, under various temperatures and strain rates.

The constitutive relationship (stress-strain relationship) reflects a basic but an important mechanical property of materials. Compared to dense titanium alloy, porous titanium has more complicated constitutive relationship. On one hand, the porous structure makes a inhomogeneous stress distribution. On the other hand, the pores may collapse in the compression process. 

The research on porous titanium alloy is a hotspot since the porous titanium alloy has great application value in the aerospace and medical fields, and the generalized constitutive model for porous titanium alloy could provide the researchers a reference to basic mechanical properties without time-consuming compression experiments.

## 2. Data Source

As the figure above shows, the data include two parts. 

The first part was obtained from a research topic, 'Study on Mesoscale Cutting Mechanism and Microstructure Integrity of Porous Titanium Alloy for Bone Implant Materials', which was supported by the National Natural Science Foundation of China(No.51305174). Based on the data, a related paper,  [Study on the Tribological Properties of Porous Titanium Sliding against Tungsten Carbide YG6](https://pdfs.semanticscholar.org/50d9/fcaafec263b4e93ceb3a13ddb61166887368.pdf) is published, which describes the constitutive relationship of two types of porous titanium alloy with 26% and 36% porosities. The specific chemical composition and mechanical parameters can be found in the paper. 

However, the experiments for the constitutive relationship of dense titanium alloy were not performed. Therefore, the second part of data should be created, which describes the stress-strain relationship of dense titanium alloy(porosity=0). By literature research, [Research on Mechanical Properties Test and Dynamic Material Model of Ti6Al4V Titanium Alloy](http://cdmd.cnki.com.cn/Article/CDMD-10287-1013024078.htm) fits the Z-A constitutive model for dense titanium alloy. The chemical composition of Ti6Al4V is very close to the porous titanium alloy we use. Hence, the stress-strain relationship of dense titanium alloy with various temperatures and strain rates can be created according such Z-A constitutive model.

The first part of data is in the file ***data.csv***, and the code for creating the second part of data is in ***create_data.py***, which will be shown in section 3.

## 3. Supplement to Data

The Z-A constitutive model can be described as:
The parameters for fitting the Z-A constitutive model are determined in the above article:

| C1 | C2 | C3 | C4 | C5 | C6 | n |
| ---- | ---- | ---- | ---- | ---- | ---- | ---- |
| 167.4473 | 212.567 | 0.0238 | 0.0029 | 6505.6 | 1005.2 | 1.1435 |

Because the above formula only describes the compression process after yield stage, the process before yield limit should be added, which presents a proportional relation between stress and strain (Hooke's law). The yield stress with different loading conditions can be determined by the following table:
The variables are in the constitutive model are stress, strain, temperature and strain rate. It is clear to determine temperature and strain rate first, and generate stress-strain curves. The code to create the second part of data is in ***create_data.py***, and now we can run it.


```python
import os
os.chdir('G:\\data') # change the current working directory
%run create_data.py # run the code to create the second part of the data
```
By now, eight groups of supplementary data are created and combined. The data are saved in the variable `data_supplement`.

## 4. Description of Data


```python
print(data_supplement.tail())
```

               stress    strain     T  strainrate  porosity
    6403  3762.048350  0.397841  20.0      5000.0       0.0
    6404  3765.352337  0.398341  20.0      5000.0       0.0
    6405  3768.656918  0.398841  20.0      5000.0       0.0
    6406  3771.962094  0.399341  20.0      5000.0       0.0
    6407  3775.267864  0.399841  20.0      5000.0       0.0


The presented data illustrate the structure of the dataset. There are totally 5 labels: stress, strain, temperature, strain rate, and porosity.

## 5. Data Organizing

Now the second part of data (supplementary data) is created, and it should be combined with the first part of data, which is in the file ***data.csv***.


```python
import pandas as pd
data_origin = pd.read_csv('data.csv')
print(data_origin.tail())
```

               stress    strain   T  strainrate  porosity
    22481  650.539665  0.274819  25        2300        26
    22482  650.277810  0.275221  25        2300        26
    22483  648.615309  0.275422  25        2300        26

File: data.csv (part 1 of 20)
stress,strain,T,strainrate,porosity
0,0,25,1200,26
1.06E+00,2.23665E-06,25,1200,26
0.846978664,4.18928E-06,25,1200,26
0.423496596,6.67446E-06,25,1200,26
0.211739602,1.06862E-05,25,1200,26
0,1.4556E-05,25,1200,26
0.846966245,1.88519E-05,25,1200,26
0.42348959,2.32188E-05,25,1200,26
0.211735896,2.81892E-05,25,1200,26
0.635219803,3.32306E-05,25,1200,26
0.846949857,3.8201E-05,25,1200,26
0.211732754,4.30295E-05,25,1200,26
1.058687936,4.84261E-05,25,1200,26
1.270412247,5.34321E-05,25,1200,26
0.42347463,5.85447E-05,25,1200,26
0.635200791,6.31603E-05,25,1200,26
0.211727492,6.78824E-05,25,1200,26
0.423468676,7.26045E-05,25,1200,26
0.846916841,7.71846E-05,25,1200,26
-0.211724794,8.15163E-05,25,1200,26
1.058648544,8.56349E-05,25,1200,26
0.846906406,8.9505E-05,25,1200,26
0.635181644,9.33041E-05,25,1200,26
0,9.68901E-05,25,1200,26
0.423457054,0.00010005,25,1200,26
1.270348784,0.000103388,25,1200,26
0.423454227,0.000106725,25,1200,26
0.423452739,0.00011024,25,1200,26
0.635168631,0.000113791,25,1200,26
0.846883102,0.000117022,25,1200,26
0.635164684,0.000120005,25,1200,26
1.482038109,0.000123307,25,1200,26
0.846875434,0.000126076,25,1200,26
1.270315767,0.000129378,25,1200,26
1.482024374,0.000132574,25,1200,26
1.482019954,0.000135557,25,1200,26
1.482014692,0.000139107,25,1200,26
1.058588178,0.000142658,25,1200,26
1.482003746,0.000146493,25,1200,26
1.905430989,0.000150434,25,1200,26
1.905423683,0.000154269,25,1200,26
2.117123223,0.000158033,25,1200,26
1.905409339,0.000161797,25,1200,26
2.117106384,0.000165987,25,1200,26
2.96394332,0.00017039,25,1200,26
2.752211883,0.000174828,25,1200,26
2.540496662,0.000179799,25,1200,26
3.175601371,0.000184593,25,1200,26
3.810696673,0.000189813,25,1200,26
3.387264405,0.000195494,25,1200,26
4.657453811,0.000200714,25,1200,26
4.6574252,0.000206857,25,1200,26
3.810606419,0.000213497,25,1200,26
4.233981148,0.000219996,25,1200,26
5.504126977,0.000225855,25,1200,26
4.869010865,0.000232353,25,1200,26
5.927430299,0.000239278,25,1200,26
6.774149201,0.00024606,25,1200,26
6.774100609,0.000253233,25,1200,26
7.409107887,0.00026062,25,1200,26
7.62073105,0.000268716,25,1200,26
8.255707671,0.000277594,25,1200,26
9.102338817,0.000287111,25,1200,26
9.525606106,0.000297019,25,1200,26
10.16052472,0.000307673,25,1200,26
10.58375327,0.00031925,25,1200,26
11.8536245,0.000331644,25,1200,26
12.48845286,0.000345281,25,1200,26
13.334897,0.000360374,25,1200,26
14.39296801,0.000376178,25,1200,26
15.45096248,0.000393438,25,1200,26
16.72054572,0.000412261,25,1200,26
17.35513073,0.000432398,25,1200,26
19.04784165,0.000453956,25,1200,26
20.10554511,0.000477362,25,1200,26
21.37476886,0.000502756,25,1200,26
22.43225632,0.000529892,25,1200,26
23.91293214,0.000558485,25,1200,26
25.81659943,0.00058928,25,1200,26
27.93162295,0.000621853,25,1200,26
29.20016128,0.000656202,25,1200,26
31.52647242,0.000692258,25,1200,26
33.42932702,0.000730907,25,1200,26
35.12029051,0.000771548,25,1200,26
37.02265934,0.000814712,25,1200,26
39.55933979,0.000860436,25,1200,26
41.88418567,0.00090879,25,1200,26
44.63157425,0.000959705,25,1200,26
47.59013301,0.001013038,25,1200,26
49.91376467,0.001069252,25,1200,26
53.29416378,0.001128347,25,1200,26
56.88549836,0.001190395,25,1200,26
60.05319192,0.001256284,25,1200,26
62.79737319,0.001324984,25,1200,26
65.75243447,0.001396888,25,1200,26
70.39768212,0.001472244,25,1200,26
73.98520758,0.001551231,25,1200,26
78.20573792,0.001632961,25,1200,26
81.79143257,0.001718287,25,1200,26
85.37614122,0.001807353,25,1200,26
90.2272591,0.00190016,25,1200,26
94.86598822,0.001996745,25,1200,26
99.71431507,0.002097533,25,1200,26
104.5613016,0.002202351,25,1200,26
108.3508042,0.002311802,25,1200,26
114.2501218,0.002426386,25,1200,26
119.3029908,0.002545892,25,1200,26
124.3538993,0.00267057,25,1200,26
129.4027414,0.002800635,25,1200,26
134.2384334,0.002936445,25,1200,26
139.2828264,0.003078037,25,1200,26
144.7466948,0.003225949,25,1200,26
150.6295978,0.003379932,25,1200,26
156.5094768,0.003540702,25,1200,26
161.9647478,0.003707834,25,1200,26
167.6277124,0.003881402,25,1200,26
173.0772335,0.004061481,25,1200,26
178.5218598,0.004248394,25,1200,26
184.8068115,0.004441505,25,1200,26
189.8243297,0.004641137,25,1200,26
195.8917614,0.00484715,25,1200,26
201.9551809,0.005059834,25,1200,26
207.8028707,0.005279657,25,1200,26
213.0152977,0.005505802,25,1200,26
218.8564302,0.005738416,25,1200,26
224.6916077,0.005977717,25,1200,26
229.6818106,0.006224103,25,1200,26
234.4582324,0.006477115,25,1200,26
240.0704803,0.006736685,25,1200,26
246.0970849,0.00700289,25,1200,26
250.6507577,0.007275949,25,1200,26
256.0377543,0.007555618,25,1200,26
259.9529773,0.007841724,25,1200,26
265.1212659,0.008134699,25,1200,26
268.3970413,0.008434265,25,1200,26
271.6706704,0.008740032,25,1200,26
275.5676117,0.009052438,25,1200,26
278.8316659,0.009371236,25,1200,26
281.6740401,0.009695931,25,1200,26
285.7691221,0.010026493,25,1200,26
286.9287828,0.010363179,25,1200,26
289.5501195,0.010705528,25,1200,26
292.1679613,0.011053476,25,1200,26
294.3652679,0.011406596,25,1200,26
296.7678382,0.011765147,25,1200,26
298.9587282,0.012128667,25,1200,26
300.3100424,0.012497089,25,1200,26
303.1212916,0.012870347,25,1200,26
305.5112362,0.013247621,25,1200,26
306.6464668,0.013628772,25,1200,26
309.4467325,0.014013876,25,1200,26
311.4120415,0.014402289,25,1200,26
313.3731687,0.014793981,25,1200,26
315.7487067,0.015189027,25,1200,26
317.496872,0.015586747,25,1200,26
320.0747304,0.01598682,25,1200,26
321.4032231,0.016388961,25,1200,26
323.5596678,0.016792885,25,1200,26
325.5080984,0.017198125,25,1200,26
327.2455056,0.017605115,25,1200,26
329.6040076,0.018013461,25,1200,26
331.9604473,0.018421973,25,1200,26
333.8994019,0.018830364,25,1200,26
336.8741807,0.019239066,25,1200,26
338.3958176,0.019647321,25,1200,26
340.9514872,0.020055056,25,1200,26
344.3347744,0.020462379,25,1200,26
346.8862435,0.020868711,25,1200,26
348.6087103,0.021273436,25,1200,26
352.1922882,0.021676659,25,1200,26
354.5327148,0.02207791,25,1200,26
357.4919135,0.022477583,25,1200,26
360.8633644,0.022874698,25,1200,26
362.1665702,0.023268744,25,1200,26
364.9158502,0.023660516,25,1200,26
367.4564079,0.024049721,25,1200,26
369.3770257,0.024436101,25,1200,26
370.8859163,0.024819108,25,1200,26
373.4243969,0.025199138,25,1200,26
374.7273478,0.025575606,25,1200,26
376.441504,0.025948617,25,1200,26
378.9785727,0.026318639,25,1200,26
380.4867575,0.026685488,25,1200,26
382.4054024,0.027049341,25,1200,26
384.323833,0.027409941,25,1200,26
385.2152101,0.027766919,25,1200,26
387.1336204,0.028121073,25,1200,26
389.0533032,0.028472255,25,1200,26
389.1227856,0.028820315,25,1200,26
391.2473131,0.02916587,25,1200,26
391.9336187,0.029508807,25,1200,26
392.4158752,0.029848869,25,1200,26
394.1293229,0.03018649,25,1200,26
394.8167974,0.030521815,25,1200,26
395.5061523,0.030854987,25,1200,26
395.9898936,0.031186113,25,1200,26
396.0638307,0.031515411,25,1200,26
396.5483286,0.031843134,25,1200,26
396.008889,0.032169868,25,1200,26
397.3134542,0.032495244,25,1200,26
398.6160542,0.032819444,25,1200,26
398.6911894,0.033142724,25,1200,26
399.3811868,0.033465632,25,1200,26
399.6603494,0.033787508,25,1200,26
400.3502549,0.034108535,25,1200,26
400.6292724,0.034429335,25,1200,26
400.9097357,0.034749797,25,1200,26
401.393799,0.035069665,25,1200,26
402.489359,0.035390112,25,1200,26
403.3806475,0.035710736,25,1200,26
404.0664967,0.036031132,25,1200,26
403.7336209,0.036351814,25,1200,26
405.2330236,0.036673077,25,1200,26
404.8994797,0.03699481,25,1200,26
406.6014466,0.037317678,25,1200,26
406.8777237,0.037640796,25,1200,26
407.7624467,0.037964645,25,1200,26
408.4449907,0.038288893,25,1200,26
409.1251466,0.038614057,25,1200,26
408.9917307,0.03894021,25,1200,26
409.670531,0.03926695,25,1200,26
410.5524765,0.039595012,25,1200,26
411.2296405,0.039923182,25,1200,26
411.0944982,0.040251866,25,1200,26
411.772184,0.040580732,25,1200,26
412.4477193,0.040909927,25,1200,26
412.3117079,0.041239747,25,1200,26
412.5818435,0.041569381,25,1200,26
413.8646887,0.04189783,25,1200,26
413.9311108,0.042225759,25,1200,26
414.8088725,0.042553242,25,1200,26
414.8755141,0.042879573,25,1200,26
415.1460901,0.043204494,25,1200,26
416.0242006,0.043527782,25,1200,26
417.9125941,0.043849989,25,1200,26
417.3738251,0.044170226,25,1200,26
417.847235,0.044489121,25,1200,26
418.5244338,0.04480556,25,1200,26
419.2003483,0.045120321,25,1200,26
419.4734456,0.045433696,25,1200,26
419.7455685,0.045745279,25,1200,26
419.8184875,0.04605488,25,1200,26
420.0918386,0.046362685,25,1200,26
420.7711605,0.046668765,25,1200,26
420.6432732,0.046972747,25,1200,26
421.3217177,0.047275744,25,1200,26
421.395508,0.047577792,25,1200,26
422.2768762,0.047878035,25,1200,26
422.553902,0.048177179,25,1200,26
423.4334976,0.04847578,25,1200,26
423.7105046,0.048773577,25,1200,26
424.3891363,0.049070495,25,1200,26
425.0691126,0.049366756,25,1200,26
425.5465883,0.049662882,25,1200,26
426.4250059,0.049958611,25,1200,26
427.1040681,0.050253906,25,1200,26
427.1784035,0.050549176,25,1200,26
427.0520927,0.050844906,25,1200,26
428.9333676,0.051140761,25,1200,26
428.204036,0.051437077,25,1200,26
428.0768461,0.051734152,25,1200,26
428.351372,0.052031427,25,1200,26
428.0235933,0.052329612,25,1200,26
428.6973429,0.052628223,25,1200,26
429.170309,0.052927744,25,1200,26
428.6405106,0.053227244,25,1200,26
428.9131467,0.053527132,25,1200,26
429.1854131,0.053827409,25,1200,26
429.2558746,0.0541286,25,1200,26
428.5262487,0.054429582,25,1200,26
429.1970246,0.054730842,25,1200,26
429.4683574,0.055031968,25,1200,26
429.3388369,0.055333596,25,1200,26
429.8089884,0.055635429,25,1200,26
431.0777221,0.055937202,25,1200,26
430.9476793,0.056238916,25,1200,26
430.8177334,0.056540497,25,1200,26
431.4873602,0.056842356,25,1200,26
432.1553123,0.057143593,25,1200,26
432.0253707,0.05744432,25,1200,26
432.2952983,0.0577442,25,1200,26
432.5637662,0.058043531,25,1200,26
432.8339457,0.058341899,25,1200,26
433.3033091,0.058638929,25,1200,26
433.9716316,0.058934731,25,1200,26
434.0439452,0.059229417,25,1200,26
434.1153493,0.059522572,25,1200,26
434.1870615,0.059814835,25,1200,26
435.2548523,0.060105679,25,1200,26
435.5272637,0.060395176,25,1200,26
436.1967593,0.060683552,25,1200,26
435.4749555,0.060970844,25,1200,26
435.9465254,0.061257389,25,1200,26
435.8219999,0.061543074,25,1200,26
437.6857484,0.06182737,25,1200,26
436.9655602,0.062111558,25,1200,26
437.437294,0.062395186,25,1200,26
437.5114524,0.062678328,25,1200,26
436.9900696,0.062961814,25,1200,26
437.2634138,0.063245419,25,1200,26
437.3372157,0.063529104,25,1200,26
437.8079373,0.06381287,25,1200,26
437.6835856,0.064096943,25,1200,26
437.7579169,0.064382154,25,1200,26
438.4248604,0.064667637,25,1200,26
437.7053233,0.06495373,25,1200,26
438.1736704,0.065240738,25,1200,26
439.0378739,0.065528169,25,1200,26
438.9112974,0.065816515,25,1200,26
439.1791901,0.066105323,25,1200,26
439.0517681,0.066395502,25,1200,26
439.7157557,0.066686599,25,1200,26
439.9818095,0.066978273,25,1200,26
439.8532593,0.067270488,25,1200,26
440.5154363,0.067563583,25,1200,26
441.3724344,0.067857221,25,1200,26
441.4413716,0.068150565,25,1200,26
441.7054819,0.068444185,25,1200,26
442.1676184,0.068737928,25,1200,26
442.8276719,0.069031645,25,1200,26
443.2892194,0.069325182,25,1200,26
442.9609628,0.069618842,25,1200,26
444.0133968,0.069912133,25,1200,26
443.8834227,0.070204902,25,1200,26
444.1481739,0.070496957,25,1200,26
444.018574,0.070788794,25,1200,26
444.2835368,0.071079765,25,1200,26
444.3507898,0.071370212,25,1200,26
445.2060364,0.071660095,25,1200,26
444.6835032,0.071949301,25,1200,26
445.1448855,0.072238095,25,1200,26
445.8024134,0.072525982,25,1200,26
445.8717217,0.072813494,25,1200,26
446.1355972,0.073100593,25,1200,26
446.4010605,0.073387012,25,1200,26
445.8803257,0.073672941,25,1200,26
445.9502246,0.07395857,25,1200,26
446.803169,0.074243555,25,1200,26
446.6759379,0.074528354,25,1200,26
447.136865,0.074813463,25,1200,26
446.6183508,0.075098501,25,1200,26
446.6864122,0.075383849,25,1200,26
446.7543619,0.075669279,25,1200,26
446.8234809,0.075955211,25,1200,26
447.0862839,0.076241339,25,1200,26
447.54554,0.076527664,25,1200,26
447.6137074,0.076814837,25,1200,26
447.875425,0.07710213,25,1200,26
448.3332869,0.077389927,25,1200,26
448.4005342,0.077678267,25,1200,26
448.8578132,0.077966268,25,1200,26
448.5317229,0.078255272,25,1200,26
449.5742302,0.078544284,25,1200,26
449.8355323,0.078832995,25,1200,26
450.2915835,0.079121291,25,1200,26
449.5762674,0.079409516,25,1200,26
449.6414121,0.079697594,25,1200,26
449.3173992,0.079985487,25,1200,26
450.1637925,0.080273001,25,1200,26
450.2290234,0.080560137,25,1200,26
449.70954,0.080847125,25,1200,26
449.3863601,0.081133619,25,1200,26
449.2577335,0.081419887,25,1200,26
448.545332,0.081705276,25,1200,26
448.4172176,0.081990939,25,1200,26
448.0950514,0.082276491,25,1200,26
448.1615581,0.082561239,25,1200,26
447.6446023,0.082845644,25,1200,26
448.1009407,0.083129476,25,1200,26
447.586075,0.083413003,25,1200,26
447.2640406,0.083696148,25,1200,26
447.9159418,0.083978448,25,1200,26
447.9834202,0.084260404,25,1200,26
447.4685486,0.084541745,25,1200,26
447.149289,0.084822508,25,1200,26
447.799594,0.085103235,25,1200,26
447.6739706,0.08538381,25,1200,26
448.519022,0.085663652,25,1200,26
447.0366304,0.085943495,25,1200,26
447.6865435,0.086223223,25,1200,26
447.7549769,0.086502218,25,1200,26
447.4367737,0.086781291,25,1200,26
448.2812259,0.087059591,25,1200,26
448.1565386,0.087337775,25,1200,26
447.8371931,0.087616269,25,1200,26
447.5194939,0.087894646,25,1200,26
447.9755062,0.088172714,25,1200,26
448.043949,0.088450666,25,1200,26
448.4995257,0.088728656,25,1200,26
448.9548826,0.089006491,25,1200,26
449.6039519,0.08928483,25,1200,26
448.8993428,0.089562858,25,1200,26
449.7394104,0.08984077,25,1200,26
450.1937218,0.09011872,25,1200,26
450.2622518,0.090397485,25,1200,26
450.5218224,0.090676134,25,1200,26
451.1689639,0.090954898,25,1200,26
451.2355419,0.091233819,25,1200,26
451.6879766,0.091513206,25,1200,26
452.5261339,0.091792632,25,1200,26
452.2060906,0.092071902,25,1200,26
452.4655284,0.092351407,25,1200,26
453.109151,0.092630678,25,1200,26
453.9459134,0.092909911,25,1200,26
454.781992,0.093189533,25,1200,26
455.0389891,0.093468688,25,1200,26
455.8745905,0.093747493,25,1200,26
456.7097576,0.094026142,25,1200,26
457.7363307,0.094304557,25,1200,26
458.1859036,0.094582309,25,1200,26
459.7884267,0.094859671,25,1200,26
460.2374093,0.095136759,25,1200,26
460.3019026,0.095412949,25,1200,26
461.5185963,0.095688746,25,1200,26
461.9673754,0.095964191,25,1200,26
462.4160159,0.096239322,25,1200,26
462.4817502,0.096514178,25,1200,26
463.6966952,0.096789225,25,1200,26
464.1447637,0.097063528,25,1200,26
464.5926785,0.097337555,25,1200,26
464.0813323,0.097612204,25,1200,26
464.5285697,0.097887046,25,1200,26
464.9757261,0.098161455,25,1200,26
465.2316157,0.098435822,25,1200,26
465.1038995,0.098710381,25,1200,26
464.9764015,0.098984547,25,1200,26
464.658238,0.099258395,25,1200,26
465.1046674,0.099532594,25,1200,26
465.5507806,0.099806867,25,1200,26
465.2310241,0.100081059,25,1200,26
465.8687328,0.1003556,25,1200,26
465.1677914,0.100629864,25,1200,26
465.4215711,0.100903536,25,1200,26
466.249629,0.101176891,25,1200,26
465.3592894,0.101449733,25,1200,26
465.8050095,0.101722335,25,1200,26
466.0588073,0.101994697,25,1200,26
465.9319994,0.10226682,25,1200,26
465.9969885,0.102538702,25,1200,26
466.442283,0.102810501,25,1200,26
467.0774359,0.103082257,25,1200,26
466.9505797,0.103353889,25,1200,26
466.8235766,0.10362591,25,1200,26
467.2677178,0.103898359,25,1200,26
467.140357,0.104170961,25,1200,26
467.2027424,0.104443874,25,1200,26
467.645931,0.104717136,25,1200,26
466.9471639,0.104991063,25,1200,26
466.6291501,0.105265893,25,1200,26
467.2608705,0.105540877,25,1200,26
466.7531168,0.105816055,25,1200,26
465.6741616,0.106091151,25,1200,26
465.3563996,0.106366638,25,1200,26
464.8477852,0.106642398,25,1200,26
463.5802535,0.10691855,25,1200,26
463.8323511,0.107194699,25,1200,26
462.9443891,0.107470648,25,1200,26
463.9550455,0.107746279,25,1200,26
463.448678,0.108022222,25,1200,26
462.5616736,0.108297689,25,1200,26
463.5713887,0.108573547,25,1200,26
464.3913744,0.10884964,25,1200,26
465.0208097,0.109125019,25,1200,26
465.0833126,0.109399959,25,1200,26
466.4694987,0.109674302,25,1200,26
467.477165,0.109948839,25,1200,26
467.538783,0.110223887,25,1200,26
468.5455097,0.110498456,25,1200,26
468.9843374,0.110772863,25,1200,26
469.0443038,0.111047188,25,1200,26
469.861054,0.111321904,25,1200,26
470.2992038,0.111595983,25,1200,26
471.113932,0.111870136,25,1200,26
470.6081186,0.112144048,25,1200,26
471.6121724,0.112417836,25,1200,26
471.8595935,0.112691739,25,1200,26
471.5421317,0.112965637,25,1200,26
471.978989,0.113239492,25,1200,26
471.6617144,0.113513143,25,1200,26
471.5326072,0.113786909,25,1200,26
471.2143353,0.114060154,25,1200,26
471.2749921,0.114333394,25,1200,26
470.9569173,0.11460659,25,1200,26
470.6405079,0.114879542,25,1200,26
471.0771447,0.115152092,25,1200,26
470.196502,0.115424119,25,1200,26
471.0087621,0.115695902,25,1200,26
471.0700043,0.11596736,25,1200,26
470.3780021,0.116238534,25,1200,26
470.8149305,0.116508984,25,1200,26
470.3110546,0.116779667,25,1200,26
470.1840318,0.117049787,25,1200,26
470.8082643,0.11731962,25,1200,26
470.6813576,0.117589207,25,1200,26
471.1180756,0.117858308,25,1200,26
470.8042195,0.118127043,25,1200,26
470.302139,0.118395212,25,1200,26
469.9888718,0.118663372,25,1200,26
470.0500898,0.118931286,25,1200,26
470.2997371,0.119199151,25,1200,26
470.7363302,0.119466808,25,1200,26
470.6105804,0.119733978,25,1200,26
470.6718035,0.120001099,25,1200,26
470.7345198,0.120267892,25,1200,26
470.9825466,0.120534756,25,1200,26
471.045106,0.120801491,25,1200,26
470.3579861,0.121068097,25,1200,26
470.9808082,0.121334414,25,1200,26
471.2300726,0.121600642,25,1200,26
471.4778286,0.121866741,25,1200,26
471.1656091,0.122133391,25,1200,26
471.7873191,0.122399912,25,1200,26
471.6617504,0.122666102,25,1200,26
471.7238742,0.122932525,25,1200,26
471.5983687,0.123198617,25,1200,26
472.5937036,0.123463858,25,1200,26
472.6543826,0.12372953,25,1200,26
472.1552677,0.123994831,25,1200,26
472.2176762,0.124259842,25,1200,26
472.6520285,0.124525123,25,1200,26
472.7127215,0.124790314,25,1200,26
472.9609496,0.125055013,25,1200,26
471.7174566,0.125319702,25,1200,26
472.5235666,0.125583978,25,1200,26
474.0754505,0.125847923,25,1200,26
473.9505904,0.126111334,25,1200,26
473.4547025,0.126373929,25,1200,26
473.8888172,0.126636513,25,1200,26
473.9500863,0.126898965,25,1200,26
474.7564681,0.127161244,25,1200,26
474.4451255,0.12742335,25,1200,26
474.5077998,0.127685162,25,1200,26
474.5693449,0.127946277,25,1200,26
474.6311182,0.128206776,25,1200,26
474.8796172,0.12846714,25,1200,26
475.3132446,0.128727492,25,1200,26
475.1896907,0.128987468,25,1200,26
475.994879,0.129247472,25,1200,26
475.3145802,0.129506937,25,1200,26
475.9329935,0.12976647,25,1200,26
475.80963,0.130025707,25,1200,26
476.0576859,0.130284931,25,1200,26
475.7479847,0.1305441,25,1200,26
475.6246116,0.130803458,25,1200,26
476.799747,0.131062075,25,1200,26
477.0461231,0.131320557,25,1200,26
476.7379488,0.131579308,25,1200,26
476.4301782,0.131837478,25,1200,26
476.8626237,0.132095513,25,1200,26
477.6639629,0.132353695,25,1200,26
476.9857593,0.132611499,25,1200,26
477.7882602,0.132869085,25,1200,26
477.1105186,0.133126455,25,1200,26
477.3578777,0.133384012,25,1200,26
477.2350115,0.133641433,25,1200,26
476.3723236,0.133898393,25,1200,26
475.6956391,0.134155501,25,1200,26
476.4973598,0.134412432,25,1200,26
474.8974453,0.134669104,25,1200,26
474.2217587,0.134925801,25,1200,26
473.9157285,0.13518297,25,1200,26
472.686844,0.135440124,25,1200,26
472.7495215,0.135696817,25,1200,26
472.2602934,0.135953494,25,1200,26
471.5860633,0.136210034,25,1200,26
471.4651439,0.136466477,25,1200,26
471.7122256,0.136722173,25,1200,26
471.2241097,0.136977852,25,1200,26
471.2877104,0.137232784,25,1200,26
472.2724523,0.137487496,25,1200,26
473.0731986,0.137741866,25,1200,26
472.7682983,0.137995446,25,1200,26
474.4890443,0.138249375,25,1200,26
475.4724026,0.13850288,25,1200,26
476.2706771,0.138755839,25,1200,26
477.4382205,0.139008413,25,1200,26
478.2358719,0.139260644,25,1200,26
479.953946,0.139512286,25,1200,26
480.5674012,0.139764196,25,1200,26
481.7316802,0.140015679,25,1200,26
482.161535,0.140266817,25,1200,26
482.9587891,0.140517815,25,1200,26
484.3062742,0.14076855,25,1200,26
484.5509806,0.141019061,25,1200,26
484.9799984,0.141269309,25,1200,26
485.2256457,0.141519987,25,1200,26
485.8367464,0.141770932,25,1200,26
486.6321307,0.142021001,25,1200,26
486.3275286,0.142271377,25,1200,26
486.3883996,0.142521979,25,1200,26
487.1826829,0.142772603,25,1200,26
487.2435448,0.143022594,25,1200,26
486.9394293,0.143272034,25,1200,26
487.1832649,0.143521087,25,1200,26
487.6109111,0.143769956,25,1200,26
487.1247331,0.144018682,25,1200,26
488.64948,0.144267224,25,1200,26
487.613332,0.144516074,25,1200,26
488.0404019,0.144764781,25,1200,26
488.8332738,0.145013221,25,1200,26
488.3461877,0.145261314,25,1200,26
488.4072401,0.145509386,25,1200,26
488.4697719,0.145757109,25,1200,26
488.8963353,0.146005017,25,1200,26
488.9573659,0.146252576,25,1200,26
489.2018361,0.146499868,25,1200,26
489.0811266,0.146746646,25,1200,26
489.8714386,0.14699328,25,1200,26
489.3872958,0.147239113,25,1200,26
489.9957652,0.147484718,25,1200,26
490.4223608,0.147729848,25,1200,26
490.1204779,0.147974875,25,1200,26
490.0003909,0.14821992,25,1200,26
490.426958,0.148464286,25,1200,26
490.4886976,0.14870871,25,1200,26
490.0043647,0.148953113,25,1200,26
490.6135166,0.149197245,25,1200,26
489.7652222,0.149441273,25,1200,26
489.8285157,0.149685279,25,1200,26
489.3447641,0.149929549,25,1200,26
488.6797164,0.150174168,25,1200,26
488.5604635,0.150418229,25,1200,26
487.8962166,0.150662142,25,1200,26
488.1406578,0.150906734,25,1200,26
488.0212278,0.151151427,25,1200,26
488.2641202,0.151395973,25,1200,26
487.9638777,0.151640084,25,1200,26
488.2081313,0.151884296,25,1200,26
488.6330631,0.152128815,25,1200,26
489.0578485,0.152373146,25,1200,26
488.7559721,0.152617785,25,1200,26
489.180422,0.152862194,25,1200,26
489.2430262,0.153106622,25,1200,26
489.3042629,0.153350945,25,1200,26
489.5472175,0.153595865,25,1200,26
489.0647332,0.153840596,25,1200,26
488.582345,0.154085552,25,1200,26
487.7391574,0.154330197,25,1200,26
488.5253496,0.154574611,25,1200,26
488.0434935,0.154819293,25,1200,26
487.9240636,0.155064035,25,1200,26
487.2619293,0.155309125,25,1200,26
486.7804787,0.155554152,25,1200,26
486.8429407,0.155799073,25,1200,26
486.1816222,0.156043847,25,1200,26
486.0629658,0.156287935,25,1200,26
486.4859692,0.15653258,25,1200,26
486.9089485,0.156776786,25,1200,26
486.970222,0.157020846,25,1200,26
486.8516408,0.157264383,25,1200,26
487.2743689,0.157508105,25,1200,26
487.1555749,0.157751928,25,1200,26
487.398292,0.157995146,25,1200,26
487.6396426,0.15823809,25,1200,26
487.3414505,0.158480845,25,1200,26
488.4844563,0.158723409,25,1200,26
489.0877629,0.15896574,25,1200,26
489.1494531,0.15920705,25,1200,26
489.7514695,0.15944821,25,1200,26
489.8143886,0.159689262,25,1200,26
490.0553553,0.159930538,25,1200,26
491.3774526,0.160171623,25,1200,26
491.0797007,0.160412349,25,1200,26
491.8599948,0.160653134,25,1200,26
492.1023355,0.160892644,25,1200,26
492.3442977,0.161132628,25,1200,26
491.8665804,0.161371836,25,1200,26
491.9281291,0.161611185,25,1200,26
492.5299235,0.161850633,25,1200,26
491.8732627,0.162089804,25,1200,26
491.5750646,0.162329158,25,1200,26
492.3557405,0.162568152,25,1200,26
491.3402076,0.162807037,25,1200,26
491.4033765,0.16304556,25,1200,26
490.9272081,0.163283473,25,1200,26
491.3485224,0.163521401,25,1200,26
490.8727082,0.163758968,25,1200,26
490.3984291,0.163996549,25,1200,26
490.2821106,0.164233769,25,1200,26
490.8820351,0.164471254,25,1200,26
490.5871263,0.164708001,25,1200,26
490.8281751,0.164945055,25,1200,26
490.8919795,0.165181747,25,1200,26
491.4916241,0.165418119,25,1200,26
490.8384589,0.165654588,25,1200,26
491.0809366,0.165890653,25,1200,26
490.9651192,0.166126523,25,1200,26
490.6695283,0.16636249,25,1200,26
490.911895,0.166598345,25,1200,26
491.3321719,0.166834758,25,1200,26
491.7522557,0.167071102,25,1200,26
492.529866,0.167307585,25,1200,26
492.5919063,0.167543454,25,1200,26
493.9052433,0.167778833,25,1200,26
494.3243432,0.168014897,25,1200,26
495.0994128,0.168250849,25,1200,26
496.0534863,0.16848673,25,1200,26
496.4717356,0.168722709,25,1200,26
497.0691364,0.168958491,25,1200,26
498.3780046,0.16919391,25,1200,26
498.7956346,0.169429258,25,1200,26
499.0350294,0.169664997,25,1200,26
499.4519224,0.169901002,25,1200,26
499.6909368,0.170136852,25,1200,26
499.0388586,0.17037238,25,1200,26
499.4558132,0.170607501,25,1200,26
498.6251299,0.170842972,25,1200,26
498.8643338,0.171078161,25,1200,26
497.8570081,0.171312816,25,1200,26
497.9189003,0.171547696,25,1200,26
497.8018728,0.171782757,25,1200,26
496.9726517,0.172017746,25,1200,26
497.034837,0.172252202,25,1200,26
497.0956262,0.172486669,25,1200,26
496.979311,0.172720686,25,1200,26
497.218895,0.172954547,25,1200,26
497.6356897,0.173188083,25,1200,26
497.6962717,0.173422349,25,1200,26
497.9352077,0.17365667,25,1200,26
497.8184336,0.173891214,25,1200,26
497.7022055,0.174124716,25,1200,26
498.2952319,0.174358272,25,1200,26
497.8236711,0.174591799,25,1200,26
498.062592,0.174825253,25,1200,26
498.4782028,0.175058761,25,1200,26
498.7167493,0.175292324,25,1200,26
498.9537366,0.175526069,25,1200,26
498.8370952,0.175759869,25,1200,26
498.5435738,0.175994103,25,1200,26
498.4266575,0.176228646,25,1200,26
499.0177723,0.176462695,25,1200,26
498.9009854,0.176696756,25,1200,26
499.3153938,0.176930279,25,1200,26
499.0222535,0.177163941,25,1200,26
498.7293855,0.177397277,25,1200,26
498.965865,0.17763054,25,1200,26
499.0274211,0.177863307,25,1200,26
498.5573093,0.178096086,25,1200,26
498.6178578,0.17832824,25,1200,26
498.1495089,0.178560661,25,1200,26
497.8563213,0.178792882,25,1200,26
498.2708859,0.17902435,25,1200,26
497.6261252,0.179255363,25,1200,26
497.8647305,0.179486218,25,1200,26
497.3961401,0.179717634,25,1200,26
498.1637329,0.179948893,25,1200,26
496.9903299,0.180179865,25,1200,26
498.4625829,0.180411102,25,1200,26
497.8182491,0.180642648,25,1200,26
498.4073286,0.1808748,25,1200,26
498.9977182,0.181106368,25,1200,26
499.5865206,0.181337863,25,1200,26
499.2952569,0.181569199,25,1200,26
499.5312158,0.18180029,25,1200,26
499.5922838,0.182032286,25,1200,26
499.6516519,0.182264931,25,1200,26
499.7109592,0.182497588,25,1200,26
499.5945144,0.182730639,25,1200,26
499.6552522,0.182962936,25,1200,26
498.8350483,0.183194904,25,1200,26
499.246775,0.183426925,25,1200,26
498.9553971,0.183659383,25,1200,26
499.1914785,0.183891555,25,1200,26
498.8992061,0.184123354,25,1200,26
499.1354022,0.184354994,25,1200,26
499.020365,0.184585494,25,1200,26
499.7835884,0.184816132,25,1200,26
498.4388925,0.185046439,25,1200,26
498.6754666,0.185276884,25,1200,26
499.0871891,0.185506785,25,1200,26
499.1477066,0.18573614,25,1200,26
499.0333174,0.185965335,25,1200,26
499.2706465,0.186193344,25,1200,26
499.8572411,0.18642196,25,1200,26
499.568461,0.186649987,25,1200,26
499.454597,0.186877938,25,1200,26
500.3919867,0.187105471,25,1200,26
500.6290074,0.187332671,25,1200,26
500.5150162,0.187560392,25,1200,26
500.5758081,0.187787824,25,1200,26
500.1116626,0.188014965,25,1200,26
499.8240345,0.18824113,25,1200,26
499.5363781,0.188467561,25,1200,26
498.8984729,0.188694257,25,1200,26
497.9107678,0.18892079,25,1200,26
498.148004,0.189147418,25,1200,26
496.8107198,0.189374268,25,1200,26
495.3012283,0.189600697,25,1200,26
495.7134943,0.189826492,25,1200,26
495.0771347,0.190053239,25,1200,26
494.265817,0.190279436,25,1200,26
494.6778868,0.190505385,25,1200,26
494.7418537,0.190730698,25,1200,26
495.1538676,0.190956062,25,1200,26
495.3906737,0.191180746,25,1200,26
496.5010377,0.19140574,25,1200,26
496.7375879,0.19163001,25,1200,26
497.672299,0.191854159,25,1200,26
498.7818998,0.192077971,25,1200,26
499.716202,0.19230106,25,1200,26
499.7787732,0.19252364,25,1200,26
500.5388865,0.192746226,25,1200,26
501.9949765,0.192968389,25,1200,26
502.0573228,0.193190171,25,1200,26
502.294915,0.193411228,25,1200,26
502.8795321,0.193632333,25,1200,26
503.4642509,0.19385267,25,1200,26
503.1793829,0.194073873,25,1200,26
504.2855545,0.194294005,25,1200,26
504.0014885,0.19451341,25,1200,26
504.0641843,0.194733079,25,1200,26
503.7801944,0.194952581,25,1200,26
504.1910851,0.195171699,25,1200,26
503.559682,0.195390392,25,1200,26
503.6226167,0.195609478,25,1200,26
503.1661788,0.195827964,25,1200,26
503.9236638,0.196045938,25,1200,26
503.640787,0.196263743,25,1200,26
503.8784163,0.196481898,25,1200,26
504.114875,0.196699539,25,1200,26
503.8323247,0.196916839,25,1200,26
503.3755464,0.197134229,25,1200,26
503.0932926,0.197351407,25,1200,26
503.1572081,0.197568071,25,1200,26
503.2226313,0.19778422,25,1200,26
502.9394355,0.198000977,25,1200,26
503.3507833,0.198216398,25,1200,26
503.2425572,0.198431432,25,1200,26
503.6538513,0.198646383,25,1200,26
503.0263224,0.198861208,25,1200,26
503.092431,0.199075602,25,1200,26
0,0,25,3600,26
0.511906211,1.01407E-05,25,3600,26
1.023195001,0.000624189,25,3600,26
0,0.000639811,25,3600,26
-1.534769508,0.000655142,25,3600,26
0.511568144,0.000670766,25,3600,26
-1.023159363,0.000687046,25,3600,26
-1.534669786,0.000720119,25,3600,26
-0.511564425,0.000753924,25,3600,26
0.511507827,0.000788679,25,3600,26
1.022988464,0.000826063,25,3600,26
-1.534448493,0.000864326,25,3600,26
0,0.000905365,25,3600,26
1.022863495,0.000948232,25,3600,26
1.534235465,0.000992999,25,3600,26
1.022770048,0.001039594,25,3600,26
0.511354885,0.001087726,25,3600,26
2.045351932,0.001138197,25,3600,26
-0.511340727,0.001191301,25,3600,26
2.556413187,0.001246745,25,3600,26
0.511244182,0.001304238,25,3600,26
2.044887149,0.001365461,25,3600,26
1.022371676,0.001429173,25,3600,26
1.533463779,0.001496103,25,3600,26
2.044474351,0.00156735,25,3600,26
2.555402296,0.001642257,25,3600,26
3.577288219,0.001720166,25,3600,26
4.087991363,0.001802541,25,3600,26
3.576691305,0.001887042,25,3600,26
3.065465942,0.001975207,25,3600,26
4.597771119,0.002067913,25,3600,26
4.597319978,0.002166039,25,3600,26
5.618365766,0.002268783,25,3600,26
5.617763415,0.002376,25,3600,26
7.149078044,0.002487472,25,3600,26
6.127073577,0.002603931,25,3600,26
6.63685611,0.002725015,25,3600,26
7.146484736,0.002850285,25,3600,26
10.20788946,0.002981719,25,3600,26
9.185879676,0.003118003,25,3600,26
8.164058997,0.003260309,25,3600,26
11.22388194,0.003409447,25,3600,26
11.22215366,0.003563442,25,3600,26
12.24038906,0.003723833,25,3600,26
13.76811667,0.003891065,25,3600,26
15.80506498,0.004063895,25,3600,26
15.2925032,0.004243059,25,3600,26
15.79929205,0.00442922,25,3600,26
17.32487438,0.004623116,25,3600,26
21.39695122,0.004824238,25,3600,26
21.39248102,0.005033178,25,3600,26
22.40627937,0.005249426,25,3600,26
24.94680057,0.005474162,25,3600,26
26.97693572,0.005706879,25,3600,26
27.98815569,0.005948609,25,3600,26
30.01606305,0.006199433,25,3600,26
33.56850073,0.006458992,25,3600,26
36.61029072,0.006726484,25,3600,26
38.63336979,0.007004561,25,3600,26
42.68762197,0.007292204,25,3600,26
43.69081167,0.007589789,25,3600,26
47.74034525,0.007897619,25,3600,26
52.29437314,0.008215924,25,3600,26
54.81498366,0.008543463,25,3600,26
58.34781542,0.008880615,25,3600,26
62.89204681,0.009228273,25,3600,26
66.41815546,0.009588291,25,3600,26
70.95463206,0.009959283,25,3600,26
74.98049825,0.010340005,25,3600,26
79.00230409,0.010732833,25,3600,26
84.53812677,0.011137042,25,3600,26
89.0566719,0.011553016,25,3600,26
92.55906814,0.011980769,25,3600,26
98.58468336,0.012419873,25,3600,26
103.5930162,0.012870566,25,3600,26
108.5953819,0.013334048,25,3600,26
115.1065263,0.013809004,25,3600,26
119.5913291,0.014297155,25,3600,26
125.5830528,0.014797557,25,3600,26
131.5671313,0.015309783,25,3600,26
136.0318395,0.01583556,25,3600,26
141.4967499,0.016373794,25,3600,26
147.9606716,0.016925101,25,3600,26
155.9238223,0.017488611,25,3600,26
159.3523143,0.018064196,25,3600,26
166.2911367,0.018652844,25,3600,26
172.7172525,0.019253834,25,3600,26
178.1300233,0.019867934,25,3600,26
184.0349515,0.020494721,25,3600,26
190.9321415,0.021134294,25,3600,26
195.3143085,0.02178563,25,3600,26
204.1916651,0.022449053,25,3600,26
208.0538048,0.023124736,25,3600,26
214.9063629,0.023813378,25,3600,26
218.75058,0.024514332,25,3600,26
225.5801745,0.025226798,25,3600,26
231.8989167,0.025951403,25,3600,26
235.7140915,0.026686745,25,3600,26
240.5168696,0.027433977,25,3600,26
246.3043901,0.028191844,25,3600,26
249.0977383,0.028960298,25,3600,26
254.3670754,0.029739888,25,3600,26
260.122077,0.030528982,25,3600,26
264.3771061,0.031329264,25,3600,26
267.631858,0.032138945,25,3600,26
270.3831576,0.032958428,25,3600,26
273.1272362,0.03378713,25,3600,26
273.8868625,0.03462462,25,3600,26
280.0752075,0.035471299,25,3600,26
280.3293954,0.03632537,25,3600,26
283.0455144,0.037188293,25,3600,26
281.8145066,0.038056977,25,3600,26
283.0439563,0.038933564,25,3600,26
284.2690601,0.039817085,25,3600,26
284.9988805,0.040706796,25,3600,26
286.2158502,0.041603551,25,3600,26
286.9385489,0.04250592,25,3600,26
286.6786314,0.043412161,25,3600,26
286.9064015,0.044325033,25,3600,26
284.6875124,0.045241802,25,3600,26
286.8679665,0.046163166,25,3600,26
284.1623901,0.047088062,25,3600,26
285.3618746,0.048015887,25,3600,26
286.0707827,0.048945956,25,3600,26
283.8570899,0.049878891,25,3600,26
282.1329321,0.050813698,25,3600,26
282.8402478,0.051751691,25,3600,26
282.088963,0.052691334,25,3600,26
282.30909,0.053631399,25,3600,26
283.4968995,0.054572811,25,3600,26
282.2623858,0.055512714,25,3600,26
283.9314213,0.056452494,25,3600,26
284.1482628,0.057391609,25,3600,26
285.3297694,0.058329901,25,3600,26
286.0269237,0.059266202,25,3600,26
287.2051845,0.060200195,25,3600,26
290.7881244,0.061132573,25,3600,26
290.5179815,0.062062008,25,3600,26
294.5727846,0.062988101,25,3600,26
297.1807856,0.063911232,25,3600,26
301.2234922,0.064830299,25,3600,26
305.2598734,0.06574482,25,3600,26
307.8540297,0.066654939,25,3600,26
313.3137417,0.067560803,25,3600,26
317.8093346,0.068461221,25,3600,26
321.8212331,0.06935571,25,3600,26
326.7809024,0.070246213,25,3600,26
332.2097226,0.071130913,25,3600,26
338.5829277,0.07200948,25,3600,26
344.9462289,0.072882291,25,3600,26
349.8748464,0.073749251,25,3600,26
357.6456525,0.074609949,25,3600,26
363.5071169,0.075464607,25,3600,26
370.7813817,0.076313129,25,3600,26
377.5732591,0.077154471,25,3600,26
381.5168793,0.077989091,25,3600,26
390.1862972,0.078817208,25,3600,26
398.36849,0.079639597,25,3600,26
404.6490387,0.080455769,25,3600,26
411.8698994,0.081264676,25,3600,26
417.6640098,0.082067649,25,3600,26
424.8636473,0.082864358,25,3600,26
429.2348308,0.083655023,25,3600,26
436.8872527,0.084439792,25,3600,26
443.123736,0.08521992,25,3600,26
448.4124481,0.08599524,25,3600,26
452.7557337,0.08676566,25,3600,26
458.9709896,0.087531328,25,3600,26
464.7083062,0.088291593,25,3600,26
469.5046943,0.08904852,25,3600,26
473.8251838,0.089802181,25,3600,26
477.2089677,0.090551369,25,3600,26
481.0545933,0.091297353,25,3600,26
483.9612273,0.092040929,25,3600,26
488.7313213,0.092782011,25,3600,26
490.7002188,0.093521314,25,3600,26
494.5275097,0.094258594,25,3600,26
495.0915051,0.094994649,25,3600,26
497.9829625,0.095730361,25,3600,26
500.4035674,0.096465247,25,3600,26
501.8912644,0.097199706,25,3600,26
502.9146835,0.097932689,25,3600,26
506.7157107,0.09866742,25,3600,26
507.7326239,0.099402206,25,3600,26
509.2089448,0.100137694,25,3600,26
510.220848,0.100874694,25,3600,26
511.2300401,0.101613532,25,3600,26
512.236806,0.102353646,25,3600,26
515.0883541,0.103095768,25,3600,26
514.7046603,0.103840954,25,3600,26
516.6209775,0.104588319,25,3600,26
518.0769859,0.105338518,25,3600,26
517.6871696,0.106091231,25,3600,26
520.0541613,0.106845893,25,3600,26
520.5763302,0.107603812,25,3600,26
522.4758071,0.108364994,25,3600,26
524.370709,0.109128795,25,3600,26
523.968117,0.109896852,25,3600,26
525.3941918,0.110668357,25,3600,26
525.9039625,0.111442011,25,3600,26
530.5215709,0.112218799,25,3600,26
530.5670885,0.112998565,25,3600,26
533.8006595,0.113781642,25,3600,26
535.2083411,0.114566399,25,3600,26
534.7880359,0.115352018,25,3600,26
538.0068375,0.116140391,25,3600,26
539.8580721,0.116930043,25,3600,26
540.3417481,0.117720647,25,3600,26
542.1829123,0.118512536,25,3600,26
544.4764294,0.119305382,25,3600,26
545.8608231,0.12009894,25,3600,26
545.8796727,0.120892798,25,3600,26
547.2571535,0.121685469,25,3600,26
550.8952793,0.122478274,25,3600,26
550.0083748,0.123269971,25,3600,26
552.2845978,0.124059399,25,3600,26
550.9455673,0.124847711,25,3600,26
552.7684135,0.125634407,25,3600,26
553.2377594,0.126418154,25,3600,26
554.1571034,0.127198448,25,3600,26
553.7266918,0.127975445,25,3600,26
553.7468154,0.128749306,25,3600,26
554.2201754,0.129519355,25,3600,26
554.6910903,0.130285835,25,3600,26
553.8216593,0.131046902,25,3600,26
554.7466348,0.131804962,25,3600,26
553.432584,0.132557254,25,3600,26
553.0179783,0.133306688,25,3600,26
554.3975869,0.134051,25,3600,26
553.9878004,0.13479043,25,3600,26
554.4710101,0.135526556,25,3600,26
554.959414,0.136257528,25,3600,26
553.6633461,0.136984257,25,3600,26
554.1546776,0.137708662,25,3600,26
556.4269823,0.138429312,25,3600,26
556.0281846,0.139146281,25,3600,26
554.2977371,0.139859813,25,3600,26
555.6797083,0.140571078,25,3600,26
556.1754182,0.141279229,25,3600,26
557.114255,0.141984597,25,3600,26
556.7225068,0.142688018,25,3600,26
557.6612072,0.143389572,25,3600,26
559.4852694,0.144090438,25,3600,26
561.3027085,0.144792133,25,3600,26
561.7947888,0.145492968,25,3600,26
561.8423323,0.146193025,25,3600,26
562.3326218,0.146894165,25,3600,26
562.8211925,0.147596644,25,3600,26
563.7477108,0.148300634,25,3600,26
565.5503077,0.149006817,25,3600,26
566.9134675,0.149714348,25,3600,26
568.708734,0.150423994,25,3600,26
568.7451758,0.151137034,25,3600,26
570.9742035,0.151852456,25,3600,26
572.3188804,0.152571027,25,3600,26
572.3434848,0.153292843,25,3600,26
572.8054027,0.154019699,25,3600,26
574.1384736,0.154749559,25,3600,26
575.0310025,0.155482342,25,3600,26
575.0470236,0.156219167,25,3600,26
575.492961,0.156960212,25,3600,26
575.5034734,0.157704886,25,3600,26
576.3821188,0.158453286,25,3600,26
576.3838931,0.159205159,25,3600,26
576.3834301,0.159960344,25,3600,26
577.6902629,0.160718761,25,3600,26
578.5560999,0.161479643,25,3600,26
578.5489772,0.162241793,25,3600,26
576.3698706,0.163007018,25,3600,26
576.79394,0.163774034,25,3600,26
576.7867757,0.164542501,25,3600,26
577.6433433,0.16531199,25,3600,26
577.1982832,0.166082763,25,3600,26
577.6162909,0.166854562,25,3600,26
578.0368066,0.16762592,25,3600,26
576.2949926,0.168397095,25,3600,26
576.2818559,0.16916748,25,3600,26
575.838824,0.169936552,25,3600,26
574.966341,0.170705263,25,3600,26
578.4024396,0.171471876,25,3600,26
578.3901044,0.172235777,25,3600,26
576.6600505,0.172996438,25,3600,26
577.943535,0.173755765,25,3600,26
578.3625988,0.174513319,25,3600,26
577.9268083,0.175267093,25,3600,26
577.065818,0.176017077,25,3600,26
580.0630287,0.176765268,25,3600,26
581.3423014,0.177510702,25,3600,26
581.7675901,0.178253111,25,3600,26
581.7645021,0.1789917,25,3600,26
582.6185824,0.179726812,25,3600,26
582.6171721,0.180460363,25,3600,26
584.7508262,0.181191387,25,3600,26
585.6039676,0.181919526,25,3600,26
585.1789515,0.182645564,25,3600,26
586.0321795,0.183369846,25,3600,26
587.3129162,0.184091403,25,3600,26
587.314129,0.184811458,25,3600,26
587.743275,0.185529129,25,3600,26
589.4418658,0.186246258,25,3600,26
591.1414712,0.186962404,25,3600,26
589.4475116,0.187677476,25,3600,26
590.2968763,0.188392178,25,3600,26
589.4521826,0.189108273,25,3600,26
591.1423174,0.189824793,25,3600,26
592.8335796,0.190540147,25,3600,26
592.8308836,0.191255482,25,3600,26
593.2509385,0.191972569,25,3600,26
592.4045933,0.192690437,25,3600,26
592.3984424,0.193410594,25,3600,26
592.8147016,0.194131535,25,3600,26
593.2261132,0.194853797,25,3600,26
593.2194763,0.195577557,25,3600,26
592.3665048,0.196303888,25,3600,26
593.6171622,0.197031459,25,3600,26
594.4433046,0.197760273,25,3600,26
592.7509901,0.198491667,25,3600,26
593.5726479,0.199226005,25,3600,26
592.7149416,0.19996249,25,3600,26
